Repository: till-schertenleib/diffpy.adpdf

|Icon| |title|_
===============

.. |title| replace:: diffpy.adpdf
.. _title: https://diffpy.github.io/diffpy.adpdf

.. |Icon| image:: https://avatars.githubusercontent.com/diffpy
        :target: https://diffpy.github.io/diffpy.adpdf
        :height: 100px

|PyPI| |Forge| |PythonVersion| |PR|

|CI| |Codecov| |Black| |Tracking|

.. |Black| image:: https://img.shields.io/badge/code_style-black-black
        :target: https://github.com/psf/black

.. |CI| image:: https://github.com/diffpy/diffpy.adpdf/actions/workflows/matrix-and-codecov-on-merge-to-main.yml/badge.svg
        :target: https://github.com/diffpy/diffpy.adpdf/actions/workflows/matrix-and-codecov-on-merge-to-main.yml

.. |Codecov| image:: https://codecov.io/gh/diffpy/diffpy.adpdf/branch/main/graph/badge.svg
        :target: https://codecov.io/gh/diffpy/diffpy.adpdf

.. |Forge| image:: https://img.shields.io/conda/vn/conda-forge/diffpy.adpdf
        :target: https://anaconda.org/conda-forge/diffpy.adpdf

.. |PR| image:: https://img.shields.io/badge/PR-Welcome-29ab47ff

.. |PyPI| image:: https://img.shields.io/pypi/v/diffpy.adpdf
        :target: https://pypi.org/project/diffpy.adpdf/

.. |PythonVersion| image:: https://img.shields.io/pypi/pyversions/diffpy.adpdf
        :target: https://pypi.org/project/diffpy.adpdf/

.. |Tracking| image:: https://img.shields.io/badge/issue_tracking-github-blue
        :target: https://github.com/diffpy/diffpy.adpdf/issues

"description"

* LONGER DESCRIPTION HERE

For more information about the diffpy.adpdf library, please consult our `online documentation <https://diffpy.github.io/diffpy.adpdf>`_.

Citation
--------

If you use diffpy.adpdf in a scientific publication, we would like you to cite this package as

        diffpy.adpdf Package, https://github.com/diffpy/diffpy.adpdf

File: examples/cif/BaBiO3_1.cif
#======================================================================

# CRYSTAL DATA

#----------------------------------------------------------------------

data_VESTA_phase_1


_pd_phase_name                         'Ba1 Bi1 O3'
_cell_length_a                         6.1908(1)
_cell_length_b                         6.1450(1)
_cell_length_c                         8.6785(1)
_cell_angle_alpha                      90
_cell_angle_beta                       90.164(2)
_cell_angle_gamma                      90
_symmetry_space_group_name_H-M         'I 2/m'
_symmetry_Int_Tables_number            12

loop_
_symmetry_equiv_pos_as_xyz
   'x, y, z'
   '-x, -y, -z'
   '-x, y, -z'
   'x, -y, z'
   'x+1/2, y+1/2, z+1/2'
   '-x+1/2, -y+1/2, -z+1/2'
   '-x+1/2, y+1/2, -z+1/2'
   'x+1/2, -y+1/2, z+1/2'

loop_
   _atom_site_label
   _atom_site_occupancy
   _atom_site_fract_x
   _atom_site_fract_y
   _atom_site_fract_z
   _atom_site_adp_type
   _atom_site_B_iso_or_equiv
   _atom_site_type_symbol
   Ba1        1.0     0.5029(7)     0.000000      0.2487(8)    Biso  1.080000 Ba
   Bi1        1.0     0.000000      0.000000      0.000000     Biso  0.490000 Bi
   Bi2        1.0     0.000000      0.000000      0.500000     Biso  0.100000 Bi
   O1         1.0     0.0606(4)     0.000000      0.2604(5)    Biso  1.579142 O
   O2         1.0     0.2611(7)     0.2574(8)    -0.0327(4)    Biso  1.684422 O

loop_
   _atom_site_aniso_label
   _atom_site_aniso_U_11
   _atom_site_aniso_U_22
   _atom_site_aniso_U_33
   _atom_site_aniso_U_12
   _atom_site_aniso_U_13
   _atom_site_aniso_U_23
   Ba1	 0.00000  0.00000  0.00000  0.00000  0.00000  0.00000
   Bi1	 0.00000  0.00000  0.00000  0.00000  0.00000  0.00000
   Bi2	 0.00000  0.00000  0.00000  0.00000  0.00000  0.00000
   O1	 0.01900  0.03500  0.00600  0.00000  0.00000  0.00000
   O2	 0.02100  0.01900  0.02400 -0.01400  0.00000  0.00000

File: examples/cif/ICSD.cif

#(C) 2014 by Fachinformationszentrum Karlsruhe.  All rights reserved.
data_28161-ICSD
_database_code_ICSD 28161
_audit_creation_date 1980-01-01
_audit_update_record 2007-08-01
_chemical_name_systematic 'Dibarium bismutho(III)bismuthate'
_chemical_formula_structural 'Ba2 (Bi2 O6)'
_chemical_formula_sum 'Ba2 Bi2 O6'
_chemical_name_structure_type BaBiO3(mS20)
_exptl_crystal_density_diffrn 7.89
_cell_measurement_temperature 295.
_publ_section_title
'Mixed-valent Ba2 Bi(III) Bi(V) O6: Structure and properties vs temperature'
loop_
_citation_id
_citation_journal_full
_citation_year
_citation_journal_volume
_citation_page_first
_citation_page_last
_citation_journal_id_ASTM
primary 'Acta Crystallographica B (24,1968-38,1982)' 1979 35 1 10 ACBCAR
loop_
_publ_author_name
'Cox, D.E.'
'Sleight, A.W.'
_cell_length_a 6.1999(2)
_cell_length_b 6.1561(2)
_cell_length_c 8.6945(4)
_cell_angle_alpha 90.
_cell_angle_beta 90.151
_cell_angle_gamma 90.
_cell_volume 331.84
_cell_formula_units_Z 2
_symmetry_space_group_name_H-M 'I 1 2/m 1'
_symmetry_Int_Tables_number 12
_refine_ls_R_factor_all 0.062
loop_
_symmetry_equiv_pos_site_id
_symmetry_equiv_pos_as_xyz
1 'x, -y, z'
2 '-x, -y, -z'
3 '-x, y, -z'
4 'x, y, z'
5 'x+1/2, -y+1/2, z+1/2'
6 '-x+1/2, -y+1/2, -z+1/2'
7 '-x+1/2, y+1/2, -z+1/2'
8 'x+1/2, y+1/2, z+1/2'
loop_
_atom_site_label
_atom_site_type_symbol
_atom_site_symmetry_multiplicity
_atom_site_Wyckoff_symbol
_atom_site_fract_x
_atom_site_fract_y
_atom_site_fract_z
_atom_site_B_iso_or_equiv
_atom_site_occupancy
_atom_site_attached_hydrogens
Ba1 Ba 4 i 0.5046(12) 0 0.2470(16) 0.0025(3) 1. 0
Bi1 Bi 2 d 0 0 0.5 -.0005(6) 1. 0
Bi2 Bi 2 a 0 0 0 0.0040(7) 1. 0
O1 O 4 i 0.0632(4) 0 0.2604(4) . 1. 0
O2 O 8 j 0.2604(4) 0.2604 -.0316 . 1. 0
loop_
_atom_site_aniso_label
_atom_site_aniso_type_symbol
_atom_site_aniso_U_11
_atom_site_aniso_U_22
_atom_site_aniso_U_33
_atom_site_aniso_U_12
_atom_site_aniso_U_13
_atom_site_aniso_U_23
O1 O 0.0078(4) 0.0078(4) 0.0020(7) 0 0 0
O2 O 0.0049(6) 0.0049(6) 0.0078(4) 0 0 0
#End of TTdata_28161-ICSD
